Repository: ealcobaca/mlglass

# Machine Learning for Glass Science (MLGlass)

In this repository, we keep some of the scripts and data used during our investigation about glass property prediction and design of new glasses (see articles below). We have developed machine learning models capable of predicting the most common properties of glass with high performance. In addition, we created several scripts to optimize the models generated by the machine learning algorithms and to understand the knowledge acquired by these models (explainability).

Unfortunately, we failed to put explicit comments in some codes while they were being developed. Sorry, this can cause you to waste additional time trying to understand the codes. If you want to do a full reading, I recommend starting with Makefile. There we describe how each script was executed on our servers.

# Publications
Below are some articles where we describe the results obtained. Please note that we make versions available on Arxiv, in case you do not have access to these journals.

Alcobaça, E., Mastelini, S. M., Botari, T., Pimentel, B. A., Cassar, D. R., de Leon Ferreira, A. C. P., & Zanotto, E. D. (2020). Explainable machine learning algorithms for predicting glass transition temperatures. Acta Materialia, 188, 92-100.
([journal](https://www.sciencedirect.com/science/article/abs/pii/S1359645420300720))([open-access](https://www.researchgate.net/publication/338931718_Explainable_Machine_Learning_Algorithms_To_Predict_Glass_Transition_Temperature))

Cassar, D. R., Mastelini, S. M., Botari, T., Alcobaça, E., de Carvalho, A. C., & Zanotto, E. D. (2020). Predicting thermal, mechanical, and optical properties of oxide glasses by machine learning using large datasets. arXiv preprint arXiv:2009.03194. (journal)([open-access](https://arxiv.org/abs/2009.03194))

File: data/mtr/oxides_Tg_Tliquidus_above_Tg_900.csv (part 1 of 10)
"Li","Be","B","O","Na","Mg","Al","Si","P","K","Ca","Sc","Ti","V","Cr","Mn","Fe","Co","Ni","Cu","Zn","Ga","Ge","As","Se","Rb","Sr","Y","Zr","Nb","Mo","Ru","Rh","Pd","Ag","Cd","In","Sn","Sb","Te","Cs","Ba","La","Ce","Pr","Nd","Sm","Eu","Gd","Tb","Dy","Ho","Er","Tm","Yb","Lu","Hf","Ta","W","Hg","Tl","Pb","Bi","Th","U","Tg","Tliquidus"
0,0,0,0.631578950526316,0,0,0.035087722807018,0.245614019649122,0,0,0,0,0,0,0,0,0,0,0,0,0.087719307017545,0,0,0,0,0,0,0,0,0,0,0,0,0,0,0,0,0,0,0,0,0,0,0,0,0,0,0,0,0,0,0,0,0,0,0,0,0,0,0,0,0,0,0,0,951.15,1873.15
0,0,0,0.627118618813559,0,0,0.067796612033898,0.22033900661017,0,0,0,0,0,0,0,0,0,0,0,0,0.084745762542373,0,0,0,0,0,0,0,0,0,0,0,0,0,0,0,0,0,0,0,0,0,0,0,0,0,0,0,0,0,0,0,0,0,0,0,0,0,0,0,0,0,0,0,0,966.15,1741.15
0,0,0,0.622950824918033,0,0,0.098360653934426,0.196721307868852,0,0,0,0,0,0,0,0,0,0,0,0,0.081967213278689,0,0,0,0,0,0,0,0,0,0,0,0,0,0,0,0,0,0,0,0,0,0,0,0,0,0,0,0,0,0,0,0,0,0,0,0,0,0,0,0,0,0,0,0,983.15,1712.15
0,0,0,0.619047612380952,0,0,0.126984102539682,0.174603203492064,0,0,0,0,0,0,0,0,0,0,0,0,0.079365081587302,0,0,0,0,0,0,0,0,0,0,0,0,0,0,0,0,0,0,0,0,0,0,0,0,0,0,0,0,0,0,0,0,0,0,0,0,0,0,0,0,0,0,0,0,1012.15,1772.15
0,0,0.050847464067797,0.666666653333332,0,0,0,0.231638418531074,0.050847464067797,0,0,0,0,0,0,0,0,0,0,0,0,0,0,0,0,0,0,0,0,0,0,0,0,0,0,0,0,0,0,0,0,0,0,0,0,0,0,0,0,0,0,0,0,0,0,0,0,0,0,0,0,0,0,0,0,1000.15,1237.15
0,0,0.053221291064426,0.666666613333332,0,0,0,0.226890804537816,0.053221291064426,0,0,0,0,0,0,0,0,0,0,0,0,0,0,0,0,0,0,0,0,0,0,0,0,0,0,0,0,0,0,0,0,0,0,0,0,0,0,0,0,0,0,0,0,0,0,0,0,0,0,0,0,0,0,0,0,985.15,1233.15
0,0,0.055555555555556,0.666666666666667,0,0,0,0.222222222222222,0.055555555555556,0,0,0,0,0,0,0,0,0,0,0,0,0,0,0,0,0,0,0,0,0,0,0,0,0,0,0,0,0,0,0,0,0,0,0,0,0,0,0,0,0,0,0,0,0,0,0,0,0,0,0,0,0,0,0,0,995.15,1249.15
0,0,0.068965514482759,0.660919547126436,0,0,0,0.235632181149425,0.03448275724138,0,0,0,0,0,0,0,0,0,0,0,0,0,0,0,0,0,0,0,0,0,0,0,0,0,0,0,0,0,0,0,0,0,0,0,0,0,0,0,0,0,0,0,0,0,0,0,0,0,0,0,0,0,0,0,0,935.15,1242.15
0,0,0.067415726629214,0.662921366853932,0,0,0,0.224719088764046,0.044943817752809,0,0,0,0,0,0,0,0,0,0,0,0,0,0,0,0,0,0,0,0,0,0,0,0,0,0,0,0,0,0,0,0,0,0,0,0,0,0,0,0,0,0,0,0,0,0,0,0,0,0,0,0,0,0,0,0,940.15,1240.15
0,0,0.065934075274726,0.664835153186812,0,0,0,0.214285717142857,0.054945054395604,0,0,0,0,0,0,0,0,0,0,0,0,0,0,0,0,0,0,0,0,0,0,0,0,0,0,0,0,0,0,0,0,0,0,0,0,0,0,0,0,0,0,0,0,0,0,0,0,0,0,0,0,0,0,0,0,1000.15,1263.15
0,0,0.066666674000001,0.666666639999998,0,0,0,0.200000012000001,0.066666674000001,0,0,0,0,0,0,0,0,0,0,0,0,0,0,0,0,0,0,0,0,0,0,0,0,0,0,0,0,0,0,0,0,0,0,0,0,0,0,0,0,0,0,0,0,0,0,0,0,0,0,0,0,0,0,0,0,1030.15,1292.15
0,0,0.09195401724138,0.655172380344829,0,0,0,0.229885093103447,0.022988509310345,0,0,0,0,0,0,0,0,0,0,0,0,0,0,0,0,0,0,0,0,0,0,0,0,0,0,0,0,0,0,0,0,0,0,0,0,0,0,0,0,0,0,0,0,0,0,0,0,0,0,0,0,0,0,0,0,925.15,1226.15
0,0,0.08988764,0.6573034,0,0,0,0.2191011,0.03370786,0,0,0,0,0,0,0,0,0,0,0,0,0,0,0,0,0,0,0,0,0,0,0,0,0,0,0,0,0,0,0,0,0,0,0,0,0,0,0,0,0,0,0,0,0,0,0,0,0,0,0,0,0,0,0,0,915.15,1218.15
0,0,0.088888882888889,0.658333347333332,0,0,0,0.213888882888889,0.038888886888889,0,0,0,0,0,0,0,0,0,0,0,0,0,0,0,0,0,0,0,0,0,0,0,0,0,0,0,0,0,0,0,0,0,0,0,0,0,0,0,0,0,0,0,0,0,0,0,0,0,0,0,0,0,0,0,0,920.15,1236.15
0,0,0.086956523478261,0.660326126413045,0,0,0,0.203804308152172,0.048913041956522,0,0,0,0,0,0,0,0,0,0,0,0,0,0,0,0,0,0,0,0,0,0,0,0,0,0,0,0,0,0,0,0,0,0,0,0,0,0,0,0,0,0,0,0,0,0,0,0,0,0,0,0,0,0,0,0,940.15,1264.15
0,0,0.027522942752294,0.666666666666667,0,0,0,0.259938825993883,0.027522942752294,0,0,0,0,0,0,0,0,0,0,0,0,0,0.018348621834862,0,0,0,0,0,0,0,0,0,0,0,0,0,0,0,0,0,0,0,0,0,0,0,0,0,0,0,0,0,0,0,0,0,0,0,0,0,0,0,0,0,0,1000.15,1336.15
0,0,0.027522942477065,0.666666659999999,0,0,0,0.253822622844036,0.027522942477065,0,0,0,0,0,0,0,0,0,0,0,0,0,0.024464832201835,0,0,0,0,0,0,0,0,0,0,0,0,0,0,0,0,0,0,0,0,0,0,0,0,0,0,0,0,0,0,0,0,0,0,0,0,0,0,0,0,0,0,980.15,1327.15
0,0,0.035714292857144,0.666666653333332,0,0,0,0.24404761952381,0.035714292857144,0,0,0,0,0,0,0,0,0,0,0,0,0,0.017857141428571,0,0,0,0,0,0,0,0,0,0,0,0,0,0,0,0,0,0,0,0,0,0,0,0,0,0,0,0,0,0,0,0,0,0,0,0,0,0,0,0,0,0,960.15,1287.15
0,0,0.035714293928572,0.666666673333334,0,0,0,0.233630925699402,0.035714293928572,0,0,0,0,0,0,0,0,0,0,0,0,0,0.02827381311012,0,0,0,0,0,0,0,0,0,0,0,0,0,0,0,0,0,0,0,0,0,0,0,0,0,0,0,0,0,0,0,0,0,0,0,0,0,0,0,0,0,0,950.15,1273.15
0,0,0.072289157108434,0.656626473734941,0,0,0,0.234939790602408,0.012048189518073,0,0,0,0,0,0,0,0,0,0,0,0,0,0.024096389036145,0,0,0,0,0,0,0,0,0,0,0,0,0,0,0,0,0,0,0,0,0,0,0,0,0,0,0,0,0,0,0,0,0,0,0,0,0,0,0,0,0,0,910.15,1279.15
0,0,0,0.6375839,0,0,0,0,0,0,0,0,0.1006711,0,0,0,0,0,0,0,0,0,0.1208054,0,0,0,0,0,0.01006711,0,0,0,0,0,0,0,0,0,0,0,0,0.0671141,0.04697987,0,0,0,0,0,0,0,0,0,0,0,0,0,0,0.00671141,0,0,0,0,0,0.01006711,0,1035.15,1506.15
0,0,0,0.609801392987284,0.02236873974276,0.011465869868143,0.045323569478779,0.215354397523424,0,0.032870229621992,0.041203249526163,0,0.004339006950101,0,0,0,0,0,0,0,0,0,0,0.000700733591942,0,0,0,0,0.003750194956873,0,0,0,0,0,0,0,0,0.000766575891184,0,0,0,0.012056039861356,0,0,0,0,0,0,0,0,0,0,0,0,0,0,0,0,0,0,0,0,0,0,0,930.15,1473.15
0.00768691205695,0,0,0.613716784386058,0.014824662038391,0.011398581567305,0.036045904956312,0.229382431540084,0,0.025361303487179,0.040963605632496,0,0,0,0,0,0,0,0,0,0,0,0,0,0,0,0.004433565609615,0,0.003728186512626,0,0,0,0,0,0,0,0,0,0.000472810565011,0,0,0.011985251647972,0,0,0,0,0,0,0,0,0,0,0,0,0,0,0,0,0,0,0,0,0,0,0,923.15,1483.15
0,0,0,0.611494774500668,0.022585909058168,0.011577299517227,0.032034628664156,0.225211390608685,0,0.029721798760601,0.04576474809161,0,0.001460391939102,0,0,0,0,0,0,0,0,0,0,0,0,0,0,0,0.005680244763134,0,0,0,0,0,0,0,0,0.000774024667723,0,0,0,0.013694789428927,0,0,0,0,0,0,0,0,0,0,0,0,0,0,0,0,0,0,0,0,0,0,0,928.15,1463.15
0,0,0,0.600148519744886,0.056323421853041,0.032479851068587,0.059915461971219,0.203348106690153,0,0.013897240457219,0.023344230768025,0,0,0,0,0,0,0,0,0,0,0,0,0.000661684121769,0,0,0,0,0.001770634058254,0,0,0,0,0,0,0,0,0,0,0,0,0.008110849266847,0,0,0,0,0,0,0,0,0,0,0,0,0,0,0,0,0,0,0,0,0,0,0,922.15,1498.15
0,0,0,0.603487977670945,0.016651789383884,0.017813689340894,0.035207518697322,0.223676591723966,0,0.062882047673364,0.026806339008166,0,0,0,0,0,0,0,0,0,0,0,0,0,0,0,0.008011512703574,0,0.005462533797886,0,0,0,0,0,0,0,0,0,0,0,0,0,0,0,0,0,0,0,0,0,0,0,0,0,0,0,0,0,0,0,0,0,0,0,0,942.15,1393.15
0,0,0,0.611330940959173,0.034516872312631,0.024373061632995,0.011989720803311,0.248513716650419,0,0.03661686245333,0.024524751643158,0,0,0,0,0,0,0,0,0,0,0,0,0,0,0,0,0,0.003720278249259,0,0,0,0,0,0,0,0,0,0,0,0,0.004413795295724,0,0,0,0,0,0,0,0,0,0,0,0,0,0,0,0,0,0,0,0,0,0,0,919.15,1393.15
0,0,0,0.602805590289383,0.020763346221071,0.024772495491406,0.030900364376134,0.223781159271829,0,0.061241918853971,0.024926505463376,0,0,0,0,0,0,0,0,0,0,0,0,0,0,0,0.003426142376442,0,0.007382477656389,0,0,0,0,0,0,0,0,0,0,0,0,0,0,0,0,0,0,0,0,0,0,0,0,0,0,0,0,0,0,0,0,0,0,0,0,955.15,1373.15
0,0,0,0.605100395764297,0.003620963974653,0.020602389855783,0.010565219926044,0.241291898310957,0,0.086246589396274,0.024012339831914,0,0,0,0,0,0,0,0,0,0,0,0,0,0,0,0,0,0.008560202940079,0,0,0,0,0,0,0,0,0,0,0,0,0,0,0,0,0,0,0,0,0,0,0,0,0,0,0,0,0,0,0,0,0,0,0,0,945.15,1403.15
0,0,0,0.606827605334894,0.014199847784824,0.02401942625297,0.01726320730694,0.238753262754491,0,0.065401359797388,0.027464415715551,0,0,0,0,0,0,0,0,0,0,0,0,0,0,0,0,0,0.006070875052944,0,0,0,0,0,0,0,0,0,0,0,0,0,0,0,0,0,0,0,0,0,0,0,0,0,0,0,0,0,0,0,0,0,0,0,0,930.15,1413.15
0,0,0,0.606794613349482,0.007137396157023,0.024145780531207,0.017353870381785,0.238537305247821,0,0.072318731591012,0.027609310607405,0,0,0,0,0,0,0,0,0,0,0,0,0,0,0,0,0,0.006102992134266,0,0,0,0,0,0,0,0,0,0,0,0,0,0,0,0,0,0,0,0,0,0,0,0,0,0,0,0,0,0,0,0,0,0,0,0,936.15,1403.15
0,0,0.149425302988506,0.61494251229885,0,0,0.091954021839081,0.074712641494253,0,0,0,0,0,0,0,0,0,0,0,0,0,0,0,0,0,0,0,0,0,0,0,0,0,0,0,0,0,0,0,0,0,0,0,0,0,0,0,0,0,0.068965521379311,0,0,0,0,0,0,0,0,0,0,0,0,0,0,0,980.15,1305.15
0,0,0.1363636,0.6136364,0,0,0.09090909,0.06818182,0,0,0,0,0,0,0,0,0,0,0,0,0,0,0,0,0,0,0,0,0,0,0,0,0,0,0,0,0,0,0,0,0,0,0,0,0,0,0,0,0,0.09090909,0,0,0,0,0,0,0,0,0,0,0,0,0,0,0,985.15,1438.15
0,0,0.123595501235955,0.612359506123595,0,0,0.089887640898876,0.061797750617978,0,0,0,0,0,0,0,0,0,0,0,0,0,0,0,0,0,0,0,0,0,0,0,0,0,0,0,0,0,0,0,0,0,0,0,0,0,0,0,0,0,0.112359601123596,0,0,0,0,0,0,0,0,0,0,0,0,0,0,0,1020.15,1533.15
0,0,0.117647088235291,0.592647040735296,0,0,0,0.180882381911762,0,0.108823489117651,0,0,0,0,0,0,0,0,0,0,0,0,0,0,0,0,0,0,0,0,0,0,0,0,0,0,0,0,0,0,0,0,0,0,0,0,0,0,0,0,0,0,0,0,0,0,0,0,0,0,0,0,0,0,0,920.15,1407.15
0,0,0.144223888880338,0.611347652865096,0,0,0.007701955406179,0.145638588771265,0,0,0,0,0,0,0,0,0,0,0,0,0,0,0,0.001417623890701,0,0,0,0,0,0,0,0,0,0,0,0,0,0,0.000769697040656,0,0,0.088900593145764,0,0,0,0,0,0,0,0,0,0,0,0,0,0,0,0,0,0,0,0,0,0,0,911.15,1165.15
0,0,0.147412093278009,0.610124272178333,0,0,0.007872433641017,0.13931689364715,0,0,0,0,0,0,0,0,0,0,0,0,0,0,0,0.001448982933926,0,0,0,0,0,0,0,0,0,0,0,0,0,0,0.000786745564124,0,0,0.090867125856459,0,0,0,0,0,0,0,0,0,0,0,0,0,0,0,0,0,0,0,0,0,0.002171452900982,0,911.15,1230.15
0,0,0.15074670319583,0.608846112907538,0,0,0.00805046717067,0.132709402813439,0,0,0,0,0,0,0,0,0,0,0,0,0,0,0,0.001481748031413,0,0,0,0,0,0,0,0,0,0,0,0,0,0,0.000804549817056,0,0,0.092919871969901,0,0,0,0,0,0,0,0,0,0,0,0,0,0,0,0,0,0,0,0,0,0.004441144094152,0,903.15,1203.15
0,0,0.147055174912387,0.608775896142832,0,0,0.007853321660223,0.138982376289607,0,0,0,0,0,0,0,0,0,0,0,0,0,0,0,0.001445538753391,0,0,0,0,0,0,0,0,0,0,0,0.004454113240128,0,0,0.000784894466097,0,0,0.090648684535334,0,0,0,0,0,0,0,0,0,0,0,0,0,0,0,0,0,0,0,0,0,0,0,903.15,1195.15
0,0,0.150004801440046,0.606101705818576,0,0,0.008010713076903,0.132058201267759,0,0,0,0,0,0,0,0,0,0,0,0,0,0,0,0.001474446014155,0,0,0,0,0,0,0,0,0,0,0,0.009086882087234,0,0,0.000800569407685,0,0,0.092462680887642,0,0,0,0,0,0,0,0,0,0,0,0,0,0,0,0,0,0,0,0,0,0,0,905.15,1183.15
0,0,0.146320186275167,0.610542242731138,0,0,0.007814367267012,0.138289087028484,0,0,0,0,0,0,0,0,0,0,0,0,0,0,0,0.001438298865088,0,0,0,0,0.004618457566789,0,0,0,0,0,0,0,0,0,0.000780938726748,0,0,0.090196421539576,0,0,0,0,0,0,0,0,0,0,0,0,0,0,0,0,0,0,0,0,0,0,0,905.15,1228.15
0,0,0.148486601529412,0.609713206280046,0,0,0.007929941081678,0.130718701346403,0,0,0,0,0,0,0,0,0,0,0,0,0,0,0,0.001459554015033,0,0,0,0,0.009373388096546,0,0,0,0,0,0,0,0,0,0.000792496708163,0,0,0.091526110942719,0,0,0,0,0,0,0,0,0,0,0,0,0,0,0,0,0,0,0,0,0,0,0,903.15,1262.15
0,0,0.150711804792635,0.60885911936172,0,0,0.00804873325595,0.12292390390898,0,0,0,0,0,0,0,0,0,0,0,0,0,0,0,0.001481399047108,0,0,0,0,0.014271030453819,0,0,0,0,0,0,0,0,0,0.000804376225579,0,0,0.092899632954208,0,0,0,0,0,0,0,0,0,0,0,0,0,0,0,0,0,0,0,0,0,0,0,903.15,1303.15
0,0,0.153007407298453,0.6079790290006,0,0,0.008171318389772,0.114890505480277,0,0,0,0,0,0,0,0,0,0,0,0,0,0,0,0.001503949071738,0,0,0,0,0.019317830921461,0,0,0,0,0,0,0,0,0,0.000816635338954,0,0,0.094313324498746,0,0,0,0,0,0,0,0,0,0,0,0,0,0,0,0,0,0,0,0,0,0,0,903.15,1343.15
0,0,0.155371701724626,0.607071606738495,0,0,0.008297607092103,0.106610001183371,0,0,0,0,0,0,0,0,0,0,0,0,0,0,0,0.001527189016952,0,0,0,0,0.024520310272176,0,0,0,0,0,0,0,0,0,0.000829202909204,0,0,0.095772381063074,0,0,0,0,0,0,0,0,0,0,0,0,0,0,0,0,0,0,0,0,0,0,0,900.15,1373.15
0,0,0.157813294965756,0.606135880664265,0,0,0.008427730731155,0.098067636871642,0,0,0,0,0,0,0,0,0,0,0,0,0,0,0,0.001551202950517,0,0,0,0,0.029886779046612,0,0,0,0,0,0,0,0,0,0.000842277873131,0,0,0.097275196896921,0,0,0,0,0,0,0,0,0,0,0,0,0,0,0,0,0,0,0,0,0,0,0,904.15,1438.15
0,0,0.160328805018292,0.605169918941818,0,0,0.008562123267994,0.089253972793649,0,0,0,0,0,0,0,0,0,0,0,0,0,0,0,0.001575958049327,0,0,0,0,0.035424571108789,0,0,0,0,0,0,0,0,0,0.000855717726784,0,0,0.098828933093346,0,0,0,0,0,0,0,0,0,0,0,0,0,0,0,0,0,0,0,0,0,0,0,903.15,1473.15
0,0,0.162928798631398,0.604173394924944,0,0,0.008700693926914,0.080155199326696,0,0,0,0,0,0,0,0,0,0,0,0,0,0,0,0.001601498986547,0,0,0,0,0.041141339654413,0,0,0,0,0,0,0,0,0,0.000869575392696,0,0,0.100429499156392,0,0,0,0,0,0,0,0,0,0,0,0,0,0,0,0,0,0,0,0,0,0,0,903.15,1520.15
0,0,0.013927579442897,0.609679675612813,0,0,0.07033425718663,0.138579394456824,0,0,0.084958206601672,0,0.038649018454039,0,0,0,0,0,0,0,0.043871868245125,0,0,0,0,0,0,0,0,0,0,0,0,0,0,0,0,0,0,0,0,0,0,0,0,0,0,0,0,0,0,0,0,0,0,0,0,0,0,0,0,0,0,0,0,945.15,1555.15
0,0,0.013203610660181,0.612925630646281,0,0,0.066018073300904,0.149409307470465,0,0,0.080264074013204,0,0.036831141841557,0,0,0,0,0,0,0,0.041348162067408,0,0,0,0,0,0,0,0,0,0,0,0,0,0,0,0,0,0,0,0,0,0,0,0,0,0,0,0,0,0,0,0,0,0,0,0,0,0,0,0,0,0,0,0,948.15,1536.15
0,0,0.014659679853403,0.606631793933682,0,0,0.073996509260035,0.128097698719023,0,0,0.089354279106457,0,0.040837699591623,0,0,0,0,0,0,0,0.046422339535777,0,0,0,0,0,0,0,0,0,0,0,0,0,0,0,0,0,0,0,0,0,0,0,0,0,0,0,0,0,0,0,0,0,0,0,0,0,0,0,0,0,0,0,0,941.15,1588.15
0,0,0.013009248568983,0.609380332968163,0,0,0.083533040811366,0.133173585350906,0,0,0.081478941037317,0,0.037315985895242,0,0,0,0,0,0,0,0.042108865368025,0,0,0,0,0,0,0,0,0,0,0,0,0,0,0,0,0,0,0,0,0,0,0,0,0,0,0,0,0,0,0,0,0,0,0,0,0,0,0,0,0,0,0,0,947.15,1590.15
0,0,0.014174350425231,0.610205518306166,0,0,0.056697381700922,0.144578304337349,0,0,0.088235302647059,0,0.040396881211907,0,0,0,0,0,0,0,0.045712261371368,0,0,0,0,0,0,0,0,0,0,0,0,0,0,0,0,0,0,0,0,0,0,0,0,0,0,0,0,0,0,0,0,0,0,0,0,0,0,0,0,0,0,0,0,944.15,1498.15
0,0,0.014435219855648,0.610609893893901,0,0,0.042583899574161,0.150487198495128,0,0,0.092024539079755,0,0.04222301957777,0,0,0,0,0,0,0,0.047636229523638,0,0,0,0,0,0,0,0,0,0,0,0,0,0,0,0,0,0,0,0,0,0,0,0,0,0,0,0,0,0,0,0,0,0,0,0,0,0,0,0,0,0,0,0,942.15,1488.15
0,0,0.013418080268362,0.606285312125706,0,0,0.067796611355932,0.134180802683616,0,0,0.098163831963277,0,0.03778248075565,0,0,0,0,0,0,0,0.042372880847458,0,0,0,0,0,0,0,0,0,0,0,0,0,0,0,0,0,0,0,0,0,0,0,0,0,0,0,0,0,0,0,0,0,0,0,0,0,0,0,0,0,0,0,0,949.15,1540.15
0,0,0.014428031154243,0.613191349055308,0,0,0.072140155771213,0.142906211432497,0,0,0.071796635743731,0,0.04019237321539,0,0,0,0,0,0,0,0.04534524362762,0,0,0,0,0,0,0,0,0,0,0,0,0,0,0,0,0,0,0,0,0,0,0,0,0,0,0,0,0,0,0,0,0,0,0,0,0,0,0,0,0,0,0,0,942.15,1548.15
0,0,0.013352070667604,0.607519330375967,0,0,0.06886859344343,0.135980306799015,0,0,0.08292340414617,0,0.0379480018974,0,0,0,0,0,0,0,0.053408292670415,0,0,0,0,0,0,0,0,0,0,0,0,0,0,0,0,0,0,0,0,0,0,0,0,0,0,0,0,0,0,0,0,0,0,0,0,0,0,0,0,0,0,0,0,938.15,1464.15
0,0,0.013807390552296,0.612012424480497,0,0,0.071798412871937,0.141525705661028,0,0,0.086641353465654,0,0.03969624158785,0,0,0,0,0,0,0,0.034518471380739,0,0,0,0,0,0,0,0,0,0,0,0,0,0,0,0,0,0,0,0,0,0,0,0,0,0,0,0,0,0,0,0,0,0,0,0,0,0,0,0,0,0,0,0,953.15,1566.15
0,0,0.013203610264072,0.613273112265462,0,0,0.065323141306463,0.130298802605976,0,0,0.079569151591383,0,0.056984021139681,0,0,0,0,0,0,0,0.041348160826963,0,0,0,0,0,0,0,0,0,0,0,0,0,0,0,0,0,0,0,0,0,0,0,0,0,0,0,0,0,0,0,0,0,0,0,0,0,0,0,0,0,0,0,0,940.15,1540.15
0,0,0.013212791189151,0.611613355045202,0,0,0.068150206133519,0.134561912110572,0,0,0.082058407385257,0,0.047983304318497,0,0,0,0,0,0,0,0.042420023817802,0,0,0,0,0,0,0,0,0,0,0,0,0,0,0,0,0,0,0,0,0,0,0,0,0,0,0,0,0,0,0,0,0,0,0,0,0,0,0,0,0,0,0,0,942.15,1542.15
0,0,0.013951871255669,0.60795255471573,0,0,0.072549706529474,0.143006612870595,0,0,0.087547967879317,0,0.029647722668295,0,0,0,0,0,0,0,0.045343564080921,0,0,0,0,0,0,0,0,0,0,0,0,0,0,0,0,0,0,0,0,0,0,0,0,0,0,0,0,0,0,0,0,0,0,0,0,0,0,0,0,0,0,0,0,947.15,1559.15
0,0,0.046355391390662,0.60900231827007,0,0,0.063822641914679,0.127309403819282,0,0,0.077594892327847,0,0.03560632106819,0,0,0,0,0,0,0,0.040309031209271,0,0,0,0,0,0,0,0,0,0,0,0,0,0,0,0,0,0,0,0,0,0,0,0,0,0,0,0,0,0,0,0,0,0,0,0,0,0,0,0,0,0,0,0,922.15,1473.15
0,0,0.066140801190535,0.625540211259724,0,0.010021550180388,0.083187151497369,0.173437503121875,0,0,0.032413850583449,0,0,0,0,0,0,0,0,0,0.004962808089331,0,0,0,0,0,0,0,0.001638950029501,0,0,0,0,0,0,0,0,0.00134002402412,0,0,0,0.001317150023709,0,0,0,0,0,0,0,0,0,0,0,0,0,0,0,0,0,0,0,0,0,0,0,973.15,1523.15
0,0,0.065654907550314,0.624627571832171,0,0.02288191263142,0.082585279497307,0.172177719800438,0,0,0.022881012631317,0,0,0,0,0,0,0,0,0,0.004926678566568,0,0,0,0,0,0,0,0.001627033187109,0,0,0,0,0,0,0,0,0.001330299152984,0,0,0,0.001307585150372,0,0,0,0,0,0,0,0,0,0,0,0,0,0,0,0,0,0,0,0,0,0,0,974.15,1523.15
0,0,0.065821927893698,0.625433479986129,0,0.009973545680847,0.084765847287493,0.172608194476538,0,0,0.032258548967727,0,0,0,0,0,0,0,0,0,0.006173685802442,0,0,0,0,0,0,0,0.001631122947804,0,0,0,0,0,0,0,0,0.001333646957323,0,0,0,0,0,0,0,0,0,0,0,0,0,0,0,0,0,0,0,0,0,0,0,0,0,0,0,973.15,1523.15
0,0,0.065880958287095,0.625456083738142,0,0.020962259454981,0.082864487845523,0.172755895508347,0,0,0.020805869459047,0,0,0,0,0,0,0,0,0,0.006178966839347,0,0,0,0,0,0,0,0.002448743936333,0,0,0,0,0,0,0,0,0.001334758965296,0,0,0,0.001311975965889,0,0,0,0,0,0,0,0,0,0,0,0,0,0,0,0,0,0,0,0,0,0,0,974.15,1518.15
0,0,0.066380211194844,0.626001211268022,0,0.007543586135785,0.083492641502868,0.17407610313337,0,0,0.030722830553011,0,0,0,0,0,0,0,0,0,0.007471513134487,0,0,0,0,0,0,0,0.001644971029609,0,0,0,0,0,0,0,0,0.001344950024209,0,0,0,0.001321982023796,0,0,0,0,0,0,0,0,0,0,0,0,0,0,0,0,0,0,0,0,0,0,0,970.15,1518.15
0,0,0,0.6387226,0,0,0,0,0,0,0,0,0,0,0,0,0,0,0,0,0,0.08383233,0.2355289,0,0,0,0.04191617,0,0,0,0,0,0,0,0,0,0,0,0,0,0,0,0,0,0,0,0,0,0,0,0,0,0,0,0,0,0,0,0,0,0,0,0,0,0,917.15,1223.15
0,0,0,0.641932408345121,0,0,0,0,0,0,0,0,0,0,0,0,0,0,0,0,0,0.077676031009788,0.23460690304989,0,0,0,0.038838020504894,0,0,0,0,0,0,0,0,0,0,0,0,0,0,0,0,0,0,0,0,0,0,0,0,0,0,0,0,0,0,0.006946637090306,0,0,0,0,0,0,0,915.15,1413.15
0,0,0,0.644970970946807,0,0,0,0,0,0,0,0,0,0,0,0,0,0,0,0,0,0.072250047947505,0.232328025556083,0,0,0,0.036125023973753,0,0,0,0,0,0,0,0,0,0,0,0,0,0,0,0,0,0,0,0,0,0,0,0,0,0,0,0,0,0,0.014325931575853,0,0,0,0,0,0,0,925.15,1413.15
0,0,0,0.650822813016456,0,0,0,0,0,0,0,0,0,0,0,0,0,0,0,0,0,0.061547411230948,0.228824304576486,0,0,0,0.030773700615474,0,0,0,0,0,0,0,0,0,0,0,0,0,0,0,0,0,0,0,0,0,0,0,0,0,0,0,0,0,0,0.028031770560636,0,0,0,0,0,0,0,930.15,1363.15
0,0,0,0.65625931968778,0,0,0,0,0,0,0,0,0,0,0,0,0,0,0,0,0,0.051739521552186,0.225096606752898,0,0,0,0.025869760776093,0,0,0,0,0,0,0,0,0,0,0,0,0,0,0,0,0,0,0,0,0,0,0,0,0,0,0,0,0,0,0.041034791231044,0,0,0,0,0,0,0,938.15,1353.15
0,0,0,0.660344299051645,0,0,0,0,0,0,0,0,0,0,0,0,0,0,0,0,0,0.044353586653038,0.22235213335282,0,0,0,0.022176793326519,0,0,0,0,0,0,0,0,0,0,0,0,0,0,0,0,0,0,0,0,0,0,0,0,0,0,0,0,0,0,0.050773187615978,0,0,0,0,0,0,0,941.15,1433.15
0,0,0,0.66446474684282,0,0,0,0,0,0,0,0,0,0,0,0,0,0,0,0,0,0.036770547058356,0.220049882396009,0,0,0,0.018385278529178,0,0,0,0,0,0,0,0,0,0,0,0,0,0,0,0,0,0,0,0,0,0,0,0,0,0,0,0,0,0,0.060329545173636,0,0,0,0,0,0,0,944.15,1553.15
0,0,0,0.668356213367124,0,0,0,0,0,0,0,0,0,0,0,0,0,0,0,0,0,0.029842080596842,0.217059204341184,0,0,0,0.014921040298421,0,0,0,0,0,0,0,0,0,0,0,0,0,0,0,0,0,0,0,0,0,0,0,0,0,0,0,0,0,0,0.069821461396429,0,0,0,0,0,0,0,956.15,1603.15
0,0,0,0.641723329410434,0,0,0,0,0,0,0,0,0,0,0,0,0,0,0,0,0,0.054421764013606,0.234855874165854,0,0,0,0.054745713977972,0,0,0,0,0,0,0,0,0,0,0,0,0,0,0,0,0,0,0,0,0,0,0,0,0,0,0,0,0,0,0.014253318432135,0,0,0,0,0,0,0,923.15,1398.15
0,0,0,0.658602007795719,0,0,0,0,0,0,0,0,0,0,0,0,0,0,0,0,0,0.033452845316602,0.223416668721666,0,0,0,0.033154455358376,0,0,0,0,0,0,0,0,0,0,0,0,0,0,0,0,0,0,0,0,0,0,0,0,0,0,0,0,0,0,0.051374022807637,0,0,0,0,0,0,0,970.15,1413.15
0,0,0,0.646572874137085,0,0,0,0,0,0,0,0,0,0,0,0,0,0,0,0,0,0.080783356768666,0.231640090734396,0,0,0,0.026927788922889,0,0,0,0,0,0,0,0,0,0,0,0,0,0,0,0,0,0,0,0,0,0,0,0,0,0,0,0,0,0,0.014075889436965,0,0,0,0,0,0,0,933.15,1423.15
0,0,0,0.661378679365441,0,0,0,0,0,0,0,0,0,0,0,0,0,0,0,0,0,0.049610615953274,0.221805626616675,0,0,0,0.016440721972887,0,0,0,0,0,0,0,0,0,0,0,0,0,0,0,0,0,0,0,0,0,0,0,0,0,0,0,0,0,0,0.050764356091723,0,0,0,0,0,0,0,940.15,1453.15
0,0,0,0.644970970946807,0,0,0,0,0,0,0,0,0,0,0,0,0,0,0,0,0,0.072250047947505,0.232328025556083,0,0,0,0.036125023973753,0,0,0.014325931575853,0,0,0,0,0,0,0,0,0,0,0,0,0,0,0,0,0,0,0,0,0,0,0,0,0,0,0,0,0,0,0,0,0,0,0,918.15,1243.15
0,0,0,0.650822813016456,0,0,0,0,0,0,0,0,0,0,0,0,0,0,0,0,0,0.061547411230948,0.228824304576486,0,0,0,0.030773700615474,0,0,0.028031770560636,0,0,0,0,0,0,0,0,0,0,0,0,0,0,0,0,0,0,0,0,0,0,0,0,0,0,0,0,0,0,0,0,0,0,0,917.15,1272.15
0,0,0,0.660344299051645,0,0,0,0,0,0,0,0,0,0,0,0,0,0,0,0,0,0.044353586653038,0.22235213335282,0,0,0,0.022176793326519,0,0,0.050773187615978,0,0,0,0,0,0,0,0,0,0,0,0,0,0,0,0,0,0,0,0,0,0,0,0,0,0,0,0,0,0,0,0,0,0,0,922.15,1313.15
0,0,0,0.639286832603628,0,0,0,0,0,0,0,0,0,0,0,0,0,0,0,0,0,0.079592494059217,0.236230512047756,0,0,0,0.039796242029608,0.00509391925979,0,0,0,0,0,0,0,0,0,0,0,0,0,0,0,0,0,0,0,0,0,0,0,0,0,0,0,0,0,0,0,0,0,0,0,0,0,940.15,1238.15
0,0,0,0.639682280809532,0,0,0,0,0,0,0,0,0,0,0,0,0,0,0,0,0,0.075556307733311,0.236189592914312,0,0,0,0.037778148866656,0.01079366967619,0,0,0,0,0,0,0,0,0,0,0,0,0,0,0,0,0,0,0,0,0,0,0,0,0,0,0,0,0,0,0,0,0,0,0,0,0,937.15,1253.15
0,0,0,0.640063080798108,0,0,0,0,0,0,0,0,0,0,0,0,0,0,0,0,0,0.070662467880126,0.235646692930599,0,0,0,0.035331228940063,0.018296529451104,0,0,0,0,0,0,0,0,0,0,0,0,0,0,0,0,0,0,0,0,0,0,0,0,0,0,0,0,0,0,0,0,0,0,0,0,0,959.15,1268.15
0,0,0,0.640639676876761,0,0,0,0,0,0,0,0,0,0,0,0,0,0,0,0,0,0.064597057751647,0.235497028259643,0,0,0,0.032298533875824,0.026967703236124,0,0,0,0,0,0,0,0,0,0,0,0,0,0,0,0,0,0,0,0,0,0,0,0,0,0,0,0,0,0,0,0,0,0,0,0,0,978.15,1593.15
0,0,0,0.641121467943926,0,0,0,0,0,0,0,0,0,0,0,0,0,0,0,0,0,0.058566977071651,0.234890988255451,0,0,0,0.029283488535826,0.036137078193146,0,0,0,0,0,0,0,0,0,0,0,0,0,0,0,0,0,0,0,0,0,0,0,0,0,0,0,0,0,0,0,0,0,0,0,0,0,970.15,1623.15
0,0,0,0.639871571665616,0,0,0,0,0,0,0,0,0,0,0,0,0,0,0,0,0.003536978396142,0.083600149363217,0.237943026649619,0,0,0,0.035048273925407,0,0,0,0,0,0,0,0,0,0,0,0,0,0,0,0,0,0,0,0,0,0,0,0,0,0,0,0,0,0,0,0,0,0,0,0,0,0,908.15,1343.15
0,0,0,0.63897764345048,0,0,0,0,0,0,0,0,0,0,0,0,0,0,0,0,0.00734824249968,0.083067095648563,0.236421716076677,0,0,0,0.034185302324601,0,0,0,0,0,0,0,0,0,0,0,0,0,0,0,0,0,0,0,0,0,0,0,0,0,0,0,0,0,0,0,0,0,0,0,0,0,0,912.15,1443.15
0,0,0,0.638977638338658,0,0,0,0,0,0,0,0,0,0,0,0,0,0,0,0,0.010862620651757,0.083067094984026,0.236421714185303,0,0,0,0.030670931840256,0,0,0,0,0,0,0,0,0,0,0,0,0,0,0,0,0,0,0,0,0,0,0,0,0,0,0,0,0,0,0,0,0,0,0,0,0,0,907.15,1463.15
0,0,0,0.641642593583574,0,0,0,0,0,0,0,0,0.010907929890921,0,0,0,0,0,0,0,0,0.075072189249278,0.234841197651588,0,0,0,0.037536089624639,0,0,0,0,0,0,0,0,0,0,0,0,0,0,0,0,0,0,0,0,0,0,0,0,0,0,0,0,0,0,0,0,0,0,0,0,0,0,915.15,1248.15
0,0,0,0.644122387117552,0,0,0,0,0,0,0,0,0.021256039574879,0,0,0,0,0,0,0,0,0.067632848647343,0.233172295336554,0,0,0,0.033816429323672,0,0,0,0,0,0,0,0,0,0,0,0,0,0,0,0,0,0,0,0,0,0,0,0,0,0,0,0,0,0,0,0,0,0,0,0,0,0,914.15,1403.15
0,0,0,0.646621374135145,0,0,0,0,0,0,0,0,0.031684448732622,0,0,0,0,0,0,0,0,0.060135787594569,0.23149049074038,0,0,0,0.030067898797284,0,0,0,0,0,0,0,0,0,0,0,0,0,0,0,0,0,0,0,0,0,0,0,0,0,0,0,0,0,0,0,0,0,0,0,0,0,0,926.15,1498.15
0,0,0,0.640614967264572,0,0,0,0,0,0,0,0,0,0,0,0,0,0,0,0,0,0.078155028206278,0.235105724686101,0,0,0,0.039077514103139,0,0.00704676573991,0,0,0,0,0,0,0,0,0,0,0,0,0,0,0,0,0,0,0,0,0,0,0,0,0,0,0,0,0,0,0,0,0,0,0,0,948.15,1243.15
0,0,0,0.642467042177966,0,0,0,0,0,0,0,0,0,0,0,0,0,0,0,0,0,0.07259878346611,0.234179278923865,0,0,0,0.036299386733055,0,0.014455508699004,0,0,0,0,0,0,0,0,0,0,0,0,0,0,0,0,0,0,0,0,0,0,0,0,0,0,0,0,0,0,0,0,0,0,0,0,933.15,1593.15
0,0,0,0.616216287675674,0.033854089322918,0.016659099666818,0.033749059325019,0.24585049508299,0,0.026730629465388,0.026940339461193,0,0,0,0,0,0,0,0,0,0,0,0,0,0,0,0,0,0,0,0,0,0,0,0,0,0,0,0,0,0,0,0,0,0,0,0,0,0,0,0,0,0,0,0,0,0,0,0,0,0,0,0,0,0,918.15,1458.15
0,0,0,0.615436755389308,0.033264232993781,0.013571061221396,0.033424783008231,0.247543522278917,0,0.033500373015034,0.023259272093335,0,0,0,0,0,0,0,0,0,0,0,0,0,0,0,0,0,0,0,0,0,0,0,0,0,0,0,0,0,0,0,0,0,0,0,0,0,0,0,0,0,0,0,0,0,0,0,0,0,0,0,0,0,0,908.15,1448.15
0,0,0,0.634401492151746,0,0.003098396473273,0.00979811633432,0.2618770554809,0,0,0.031176584699981,0,0,0,0,0,0,0,0,0,0,0,0,0,0,0,0.044590012419698,0,0.002026894655428,0,0,0,0,0,0,0,0,0,0,0,0,0.013031447784654,0,0,0,0,0,0,0,0,0,0,0,0,0,0,0,0,0,0,0,0,0,0,0,1013.15,1438.15
0,0,0,0.616453769177312,0.024967938751603,0.019716579014171,0.068501046574948,0.223795388810231,0,0.025308948734553,0.021256328937184,0,0,0,0,0,0,0,0,0,0,0,0,0,0,0,0,0,0,0,0,0,0,0,0,0,0,0,0,0,0,0,0,0,0,0,0,0,0,0,0,0,0,0,0,0,0,0,0,0,0,0,0,0,0,989.15,1498.15
0,0,0,0.616301967793216,0.028515903136749,0,0.077588308534714,0.222363324459966,0,0.028591193145031,0.026639302930323,0,0,0,0,0,0,0,0,0,0,0,0,0,0,0,0,0,0,0,0,0,0,0,0,0,0,0,0,0,0,0,0,0,0,0,0,0,0,0,0,0,0,0,0,0,0,0,0,0,0,0,0,0,0,1009.15,1463.15
0,0,0,0.614364655292819,0.031310092817908,0.024586272212765,0.077345376961084,0.221272319914509,0,0.031121282800916,0,0,0,0,0,0,0,0,0,0,0,0,0,0,0,0,0,0,0,0,0,0,0,0,0,0,0,0,0,0,0,0,0,0,0,0,0,0,0,0,0,0,0,0,0,0,0,0,0,0,0,0,0,0,0,1019.15,1568.15
0,0,0,0.607604940223447,0.033036282187002,0.028229891868819,0.013372170885238,0.226447614990832,0,0.032832522173513,0.028380071878761,0,0,0,0,0,0,0,0,0,0,0,0,0,0,0,0,0,0.014766070977514,0,0,0,0,0,0,0,0,0,0.000488923832367,0,0,0.014841510982508,0,0,0,0,0,0,0,0,0,0,0,0,0,0,0,0,0,0,0,0,0,0,0,902.15,1354.15
0.026490071668875,0,0,0.609271538384107,0.052980133337748,0.006622517417219,0.039735102503312,0.139072808761587,0,0,0.026490071668875,0,0.099337756258279,0,0,0,0,0,0,0,0,0,0,0,0,0,0,0,0,0,0,0,0,0,0,0,0,0,0,0,0,0,0,0,0,0,0,0,0,0,0,0,0,0,0,0,0,0,0,0,0,0,0,0,0,923.15,1483.15
0.01333333,0,0,0.5966667,0.04666667,0.04,0.06666667,0.1333333,0,0,0.04,0,0.05,0,0,0,0,0,0,0,0,0,0,0,0,0,0,0.01333333,0,0,0,0,0,0,0,0,0,0,0,0,0,0,0,0,0,0,0,0,0,0,0,0,0,0,0,0,0,0,0,0,0,0,0,0,0,918.15,1453.15
0.065217391304348,0,0,0.583333311666666,0.02898551057971,0.050724641014493,0.014492750289855,0.159420303188406,0,0,0.050724641014493,0,0.047101450942029,0,0,0,0,0,0,0,0,0,0,0,0,0,0,0,0,0,0,0,0,0,0,0,0,0,0,0,0,0,0,0,0,0,0,0,0,0,0,0,0,0,0,0,0,0,0,0,0,0,0,0,0,923.15,1293.15
0.071942443597122,0,0,0.586330929316546,0.021582731079137,0.04676259233813,0.014388490719425,0.161870508093525,0,0,0.04676259233813,0,0.050359712517986,0,0,0,0,0,0,0,0,0,0,0,0,0,0,0,0,0,0,0,0,0,0,0,0,0,0,0,0,0,0,0,0,0,0,0,0,0,0,0,0,0,0,0,0,0,0,0,0,0,0,0,0,918.15,1353.15
0.027586211048276,0,0,0.617241423455174,0,0,0,0.137931005241378,0,0,0.12413790471724,0,0.027586211048276,0,0,0,0,0,0,0,0,0,0,0,0,0,0,0,0.017241380655173,0.041379311572414,0,0,0,0,0,0,0,0,0,0,0,0,0.006896552262069,0,0,0,0,0,0,0,0,0,0,0,0,0,0,0,0,0,0,0,0,0,0,943.15,1473.15
0.034129691399317,0,0,0.617747425327644,0,0,0,0.133105805457338,0,0,0.112628004617748,0,0.034129691399317,0,0,0,0,0,0,0,0,0,0,0,0,0,0,0,0.02047781083959,0.040955631679181,0,0,0,0,0,0,0,0,0,0,0,0,0.006825939279864,0,0,0,0,0,0,0,0,0,0,0,0,0,0,0,0,0,0,0,0,0,0,933.15,1493.15
0,0,0,0.594890482153285,0.018248179452555,0.03649634890511,0.043795618686132,0.186131394416058,0,0.018248179452555,0.102189796934306,0,0,0,0,0,0,0,0,0,0,0,0,0,0,0,0,0,0,0,0,0,0,0,0,0,0,0,0,0,0,0,0,0,0,0,0,0,0,0,0,0,0,0,0,0,0,0,0,0,0,0,0,0,0,994.15,1550.15
0.024637988053599,0,0.263669779170087,0.593256953132701,0,0,0,0.012318999026799,0,0,0,0,0,0,0,0,0,0,0,0,0.004970823607305,0,0,0,0,0,0,0,0.0082126643512,0,0,0,0,0,0,0,0,0,0,0,0,0,0.050140486038902,0,0,0,0,0,0.042792306619408,0,0,0,0,0,0,0,0,0,0,0,0,0,0,0,0,901.15,1318.15
0,0,0,0.6250005,0,0,0,0.2500009,0,0,0,0,0,0,0,0,0,0,0,0,0,0,0,0,0,0,0,0,0,0,0,0,0,0,0,0,0,0,0,0,0,0.1249986,0,0,0,0,0,0,0,0,0,0,0,0,0,0,0,0,0,0,0,0,0,0,0,962.15,1693.15
0,0,0,0.612013876985211,0.031738423620577,0.023522965271884,0.009479486094623,0.239440651872429,0,0.031738423620577,0.023522965271884,0,0,0,0,0,0,0,0,0,0,0,0,0,0,0,0.01579890682442,0,0.011585727671269,0,0,0,0,0,0,0,0,0,0,0,0,0.001158572767127,0,0,0,0,0,0,0,0,0,0,0,0,0,0,0,0,0,0,0,0,0,0,0,912.15,1384.15
0,0,0,0.612258600201848,0.031807334815405,0.023574206157404,0.009500199451468,0.239963260885989,0,0.031807334815405,0.023574206157404,0,0,0,0,0,0,0,0,0,0,0,0,0,0,0,0.012737047923861,0,0.011611158107381,0,0,0,0,0,0,0,0,0,0,0,0,0.003166651483836,0,0,0,0,0,0,0,0,0,0,0,0,0,0,0,0,0,0,0,0,0,0,0,909.15,1369.15
0,0,0,0.611513289927608,0,0,0.087556004239919,0.145467073815927,0,0,0,0,0.033781453919338,0,0,0.121682178097208,0,0,0,0,0,0,0,0,0,0,0,0,0,0,0,0,0,0,0,0,0,0,0,0,0,0,0,0,0,0,0,0,0,0,0,0,0,0,0,0,0,0,0,0,0,0,0,0,0,937.15,1363.15
0,0,0,0.61168383670103,0,0,0.089347085360825,0.144329908659795,0,0,0,0,0.034364262061856,0,0,0.120274907216494,0,0,0,0,0,0,0,0,0,0,0,0,0,0,0,0,0,0,0,0,0,0,0,0,0,0,0,0,0,0,0,0,0,0,0,0,0,0,0,0,0,0,0,0,0,0,0,0,0,926.15,1363.15
0,0,0,0.612603328792356,0,0,0.086088154046143,0.142217606684228,0,0,0,0,0.033057851553719,0,0,0.119146005599862,0,0,0,0,0,0,0,0,0,0,0,0,0,0,0,0,0,0,0,0,0,0,0,0,0,0,0,0.006887053323692,0,0,0,0,0,0,0,0,0,0,0,0,0,0,0,0,0,0,0,0,0,925.15,1363.15
0,0,0,0.613080912874699,0,0,0.085370051792771,0.140791702956626,0,0,0,0,0.032702240686747,0,0,0.118072302479518,0,0,0,0,0,0,0,0,0,0,0,0,0,0,0,0,0,0,0,0,0,0,0,0,0,0,0,0.009982789209639,0,0,0,0,0,0,0,0,0,0,0,0,0,0,0,0,0,0,0,0,0,924.15,1363.15
0,0,0,0.613636642954565,0,0,0.084708625929604,0.139464409762509,0,0,0,0,0.032369122265839,0,0,0.116735808171507,0,0,0,0,0,0,0,0,0,0,0,0,0,0,0,0,0,0,0,0,0,0,0,0,0,0,0,0.013085390915977,0,0,0,0,0,0,0,0,0,0,0,0,0,0,0,0,0,0,0,0,0,929.15,1363.15
0,0,0,0.610344812206896,0,0,0.089655171793104,0.148275902965518,0,0,0,0,0.027586210551724,0,0,0.124137902482758,0,0,0,0,0,0,0,0,0,0,0,0,0,0,0,0,0,0,0,0,0,0,0,0,0,0,0,0,0,0,0,0,0,0,0,0,0,0,0,0,0,0,0,0,0,0,0,0,0,937.15,1393.15
0,0,0,0.600895206008952,0,0,0.052219320522193,0.157776901577769,0,0,0,0,0.017903770179038,0,0,0.171204801712048,0,0,0,0,0,0,0,0,0,0,0,0,0,0,0,0,0,0,0,0,0,0,0,0,0,0,0,0,0,0,0,0,0,0,0,0,0,0,0,0,0,0,0,0,0,0,0,0,0,909.15,1393.15
0,0,0,0.607194763568314,0,0.022892438626454,0.058866276468024,0.155523290668603,0,0,0,0,0.020712208757268,0,0,0.126090092434594,0,0,0,0,0,0,0,0,0,0,0,0,0.008720929476744,0,0,0,0,0,0,0,0,0,0,0,0,0,0,0,0,0,0,0,0,0,0,0,0,0,0,0,0,0,0,0,0,0,0,0,0,949.15,1393.15
0,0,0,0.610344763379314,0,0.017241378965517,0.08965516462069,0.148275891103447,0,0,0,0,0.027586208344828,0,0,0.106896593586204,0,0,0,0,0,0,0,0,0,0,0,0,0,0,0,0,0,0,0,0,0,0,0,0,0,0,0,0,0,0,0,0,0,0,0,0,0,0,0,0,0,0,0,0,0,0,0,0,0,950.15,1423.15
0,0,0,0.607194727136633,0,0.033793595944769,0.058866272936047,0.155523281337206,0,0,0,0,0.020712207514535,0,0,0.115188986177322,0,0,0,0,0,0,0,0,0,0,0,0,0.008720928953489,0,0,0,0,0,0,0,0,0,0,0,0,0,0,0,0,0,0,0,0,0,0,0,0,0,0,0,0,0,0,0,0,0,0,0,0,944.15,1423.15
0,0,0,0.607194727136633,0,0.015624998125,0.058866272936047,0.155523281337206,0,0,0,0,0.020712207514535,0,0,0.13335758399709,0,0,0,0,0,0,0,0,0,0,0,0,0.008720928953489,0,0,0,0,0,0,0,0,0,0,0,0,0,0,0,0,0,0,0,0,0,0,0,0,0,0,0,0,0,0,0,0,0,0,0,0,933.15,1423.15
0,0,0,0.599999976000001,0,0,0.036641218534351,0.141221394351144,0,0,0,0,0.040458018381679,0,0,0.181679392732824,0,0,0,0,0,0,0,0,0,0,0,0,0,0,0,0,0,0,0,0,0,0,0,0,0,0,0,0,0,0,0,0,0,0,0,0,0,0,0,0,0,0,0,0,0,0,0,0,0,900.15,1423.15
0,0,0,0.606843581794693,0,0,0.087988827360335,0.131983196040504,0,0,0,0,0.037709498868715,0,0,0.135474895935753,0,0,0,0,0,0,0,0,0,0,0,0,0,0,0,0,0,0,0,0,0,0,0,0,0,0,0,0,0,0,0,0,0,0,0,0,0,0,0,0,0,0,0,0,0,0,0,0,0,926.15,1423.15
0,0,0,0.610668551146516,0,0,0.085902313127815,0.138898488888121,0,0,0,0,0.039487356841012,0,0,0.125043289996537,0,0,0,0,0,0,0,0,0,0,0,0,0,0,0,0,0,0,0,0,0,0,0,0,0,0,0,0,0,0,0,0,0,0,0,0,0,0,0,0,0,0,0,0,0,0,0,0,0,933.15,1423.15
0,0,0,0.610344780468967,0,0.00689655177931,0.089655167131035,0.148275895255171,0,0,0,0,0.027586209117241,0,0,0.117241396248275,0,0,0,0,0,0,0,0,0,0,0,0,0,0,0,0,0,0,0,0,0,0,0,0,0,0,0,0,0,0,0,0,0,0,0,0,0,0,0,0,0,0,0,0,0,0,0,0,0,949.15,1423.15
0,0,0,0.610344793896552,0,0.010344829896552,0.089655169103448,0.148275898517241,0,0,0,0,0.027586209724138,0,0,0.113793098862069,0,0,0,0,0,0,0,0,0,0,0,0,0,0,0,0,0,0,0,0,0,0,0,0,0,0,0,0,0,0,0,0,0,0,0,0,0,0,0,0,0,0,0,0,0,0,0,0,0,949.15,1423.15
0,0,0,0.610344812206896,0,0.013793100275862,0.089655171793104,0.148275902965518,0,0,0,0,0.027586210551724,0,0,0.110344802206896,0,0,0,0,0,0,0,0,0,0,0,0,0,0,0,0,0,0,0,0,0,0,0,0,0,0,0,0,0,0,0,0,0,0,0,0,0,0,0,0,0,0,0,0,0,0,0,0,0,953.15,1423.15
0,0,0,0.607194739280526,0,0.030159876984012,0.058866274113373,0.155523284447672,0,0,0,0,0.020712207928779,0,0,0.118822688117731,0,0,0,0,0,0,0,0,0,0,0,0,0.008720929127907,0,0,0,0,0,0,0,0,0,0,0,0,0,0,0,0,0,0,0,0,0,0,0,0,0,0,0,0,0,0,0,0,0,0,0,0,953.15,1423.15
0,0,0,0.60719475142442,0,0.026526157877907,0.058866275290698,0.155523287558137,0,0,0,0,0.020712208343023,0,0,0.122456390203489,0,0,0,0,0,0,0,0,0,0,0,0,0.008720929302326,0,0,0,0,0,0,0,0,0,0,0,0,0,0,0,0,0,0,0,0,0,0,0,0,0,0,0,0,0,0,0,0,0,0,0,0,949.15,1423.15
0,0,0,0.612068943456895,0,0,0.086898376169785,0.143792610209275,0,0,0,0,0.033447922374803,0,0,0.120343908544418,0,0,0,0,0,0,0,0,0,0,0,0,0,0,0,0,0,0,0,0,0,0,0,0,0,0,0,0.003448239244825,0,0,0,0,0,0,0,0,0,0,0,0,0,0,0,0,0,0,0,0,0,927.15,1433.15
0,0,0,0.612068943456895,0,0,0.086898376169785,0.143792610209275,0,0,0,0,0.033447922374803,0,0,0.120343908544418,0,0,0,0,0,0,0,0,0,0,0,0,0.003448239244825,0,0,0,0,0,0,0,0,0,0,0,0,0,0,0,0,0,0,0,0,0,0,0,0,0,0,0,0,0,0,0,0,0,0,0,0,947.15,1433.15
0,0,0,0.612603328792356,0,0,0.086088154046143,0.142217606684228,0,0,0,0,0.033057851553719,0,0,0.119146005599862,0,0,0,0,0,0,0,0,0,0,0,0,0.006887053323692,0,0,0,0,0,0,0,0,0,0,0,0,0,0,0,0,0,0,0,0,0,0,0,0,0,0,0,0,0,0,0,0,0,0,0,0,931.15,1433.15
0,0,0,0.610344793896552,0,0.034482759655172,0.089655169103448,0.148275898517241,0,0,0,0,0.027586209724138,0,0,0.089655169103448,0,0,0,0,0,0,0,0,0,0,0,0,0,0,0,0,0,0,0,0,0,0,0,0,0,0,0,0,0,0,0,0,0,0,0,0,0,0,0,0,0,0,0,0,0,0,0,0,0,958.15,1463.15
0,0,0,0.599999994,0,0,0.06666604933334,0.129670598703294,0,0,0,0,0.036996359630036,0,0,0.16666699833333,0,0,0,0,0,0,0,0,0,0,0,0,0,0,0,0,0,0,0,0,0,0,0,0,0,0,0,0,0,0,0,0,0,0,0,0,0,0,0,0,0,0,0,0,0,0,0,0,0,909.15,1463.15
0,0,0,0.60323599396764,0,0,0.090045719099543,0.125571598744284,0,0,0,0,0.035877589641224,0,0,0.145269098547309,0,0,0,0,0,0,0,0,0,0,0,0,0,0,0,0,0,0,0,0,0,0,0,0,0,0,0,0,0,0,0,0,0,0,0,0,0,0,0,0,0,0,0,0,0,0,0,0,0,923.15,1463.15
0,0,0,0.607528793924712,0,0,0.087835479121645,0.133147398668526,0,0,0,0,0.037992329620077,0,0,0.13349599866504,0,0,0,0,0,0,0,0,0,0,0,0,0,0,0,0,0,0,0,0,0,0,0,0,0,0,0,0,0,0,0,0,0,0,0,0,0,0,0,0,0,0,0,0,0,0,0,0,0,950.15,1463.15
0,0,0,0.609103573092429,0,0,0.086865880423906,0.135858216302986,0,0,0,0,0.03891591466991,0,0,0.12925641551077,0,0,0,0,0,0,0,0,0,0,0,0,0,0,0,0,0,0,0,0,0,0,0,0,0,0,0,0,0,0,0,0,0,0,0,0,0,0,0,0,0,0,0,0,0,0,0,0,0,953.15,1463.15
0,0,0,0.610126579865823,0,0.066546097803979,0.056419528138156,0.14755879513056,0,0,0,0,0.019529839355515,0,0,0.074864367529476,0,0,0,0,0,0,0,0,0,0,0,0,0.008318262725497,0,0,0,0,0,0,0,0,0,0,0,0,0,0,0.016636529450995,0,0,0,0,0,0,0,0,0,0,0,0,0,0,0,0,0,0,0,0,0,974.15,1473.15
0,0,0,0.614385620129869,0,0.016650017835498,0.105228086320349,0.160173179177487,0,0,0,0,0.015984017922078,0,0,0.08757907861472,0,0,0,0,0,0,0,0,0,0,0,0,0,0,0,0,0,0,0,0,0,0,0,0,0,0,0,0,0,0,0,0,0,0,0,0,0,0,0,0,0,0,0,0,0,0,0,0,0,984.15,1473.15
0,0,0,0.60719475142442,0,0.051962205843024,0.058866275290698,0.155523287558137,0,0,0,0,0.020712208343023,0,0,0.097020342238373,0,0,0,0,0,0,0,0,0,0,0,0,0.008720929302326,0,0,0,0,0,0,0,0,0,0,0,0,0,0,0,0,0,0,0,0,0,0,0,0,0,0,0,0,0,0,0,0,0,0,0,0,960.15,1473.15
0,0,0,0.614860230743011,0,0,0.088616224430811,0.14417180720859,0,0,0,0,0.041240632062032,0,0,0.111111105555555,0,0,0,0,0,0,0,0,0,0,0,0,0,0,0,0,0,0,0,0,0,0,0,0,0,0,0,0,0,0,0,0,0,0,0,0,0,0,0,0,0,0,0,0,0,0,0,0,0,956.15,1473.15
0,0,0,0.613691069315447,0,0,0.084623315768834,0.139318893034055,0,0,0,0,0.045751627712419,0,0,0.116615094169245,0,0,0,0,0,0,0,0,0,0,0,0,0,0,0,0,0,0,0,0,0,0,0,0,0,0,0,0,0,0,0,0,0,0,0,0,0,0,0,0,0,0,0,0,0,0,0,0,0,987.15,1493.15
0,0,0,0.614723075411077,0,0,0.082559346697626,0.136910894523564,0,0,0,0,0.051255587949777,0,0,0.114551095417956,0,0,0,0,0,0,0,0,0,0,0,0,0,0,0,0,0,0,0,0,0,0,0,0,0,0,0,0,0,0,0,0,0,0,0,0,0,0,0,0,0,0,0,0,0,0,0,0,0,1001.15,1493.15
0,0,0,0.6082869,0,0,0.08704736,0.1347493,0,0,0,0,0.03830084,0,0,0.1316156,0,0,0,0,0,0,0,0,0,0,0,0,0,0,0,0,0,0,0,0,0,0,0,0,0,0,0,0,0,0,0,0,0,0,0,0,0,0,0,0,0,0,0,0,0,0,0,0,0,950.15,1493.15
0,0,0,0.60985768170427,0,0,0.086081227417563,0.137452295876431,0,0,0,0,0.039222498823325,0,0,0.127386296178411,0,0,0,0,0,0,0,0,0,0,0,0,0,0,0,0,0,0,0,0,0,0,0,0,0,0,0,0,0,0,0,0,0,0,0,0,0,0,0,0,0,0,0,0,0,0,0,0,0,952.15,1493.15
0,0,0,0.614385626273725,0,0.033300026003997,0.10522808737263,0.160173180779218,0,0,0,0,0.015984018081918,0,0,0.070929061488513,0,0,0,0,0,0,0,0,0,0,0,0,0,0,0,0,0,0,0,0,0,0,0,0,0,0,0,0,0,0,0,0,0,0,0,0,0,0,0,0,0,0,0,0,0,0,0,0,0,996.15,1503.15
0,0,0,0.610344793896552,0,0.051724139482759,0.089655169103448,0.148275898517241,0,0,0,0,0.027586209724138,0,0,0.072413789275862,0,0,0,0,0,0,0,0,0,0,0,0,0,0,0,0,0,0,0,0,0,0,0,0,0,0,0,0,0,0,0,0,0,0,0,0,0,0,0,0,0,0,0,0,0,0,0,0,0,972.15,1503.15
0,0,0,0.60719475142442,0,0.070130804389536,0.058866275290698,0.155523287558137,0,0,0,0,0.020712208343023,0,0,0.078851743691861,0,0,0,0,0,0,0,0,0,0,0,0,0.008720929302326,0,0,0,0,0,0,0,0,0,0,0,0,0,0,0,0,0,0,0,0,0,0,0,0,0,0,0,0,0,0,0,0,0,0,0,0,973.15,1503.15
0,0,0,0.605541521279602,0,0.072184300616041,0.06051754213272,0.159679579241655,0,0,0,0,0.021144687251191,0,0,0.080932369478792,0,0,0,0,0,0,0,0,0,0,0,0,0,0,0,0,0,0,0,0,0,0,0,0,0,0,0,0,0,0,0,0,0,0,0,0,0,0,0,0,0,0,0,0,0,0,0,0,0,966.15,1503.15
0,0,0,0.600000012,0,0,0.092035401840708,0.11964600239292,0,0,0,0,0.034336280686726,0,0,0.153982303079646,0,0,0,0,0,0,0,0,0,0,0,0,0,0,0,0,0,0,0,0,0,0,0,0,0,0,0,0,0,0,0,0,0,0,0,0,0,0,0,0,0,0,0,0,0,0,0,0,0,918.15,1503.15
0,0,0,0.623825668808717,0,0.027516738624163,0.081877745906113,0.166444091677795,0,0,0,0,0.04026839798658,0,0,0.060067356996632,0,0,0,0,0,0,0,0,0,0,0,0,0,0,0,0,0,0,0,0,0,0,0,0,0,0,0,0,0,0,0,0,0,0,0,0,0,0,0,0,0,0,0,0,0,0,0,0,0,1003.15,1503.15
0,0,0,0.612715199387285,0,0.011691609988308,0.043112829956887,0.180490799819509,0,0,0,0,0.017172059982828,0,0,0.108145999891854,0,0,0,0,0.02046032997954,0,0,0,0,0,0,0,0,0,0,0,0,0,0,0,0,0,0,0,0,0,0,0.006211170993789,0,0,0,0,0,0,0,0,0,0,0,0,0,0,0,0,0,0,0,0,0,924.15,1533.15
0,0,0,0.625335146221177,0,0.053284175417561,0.079088463198392,0.16052278619504,0,0,0,0,0.042225196368633,0,0,0.031166217319705,0,0,0,0,0,0,0,0,0,0,0,0,0.008378015279491,0,0,0,0,0,0,0,0,0,0,0,0,0,0,0,0,0,0,0,0,0,0,0,0,0,0,0,0,0,0,0,0,0,0,0,0,1028.15,1533.15
0,0,0,0.610344793896552,0,0.068965519310345,0.089655169103448,0.148275898517241,0,0,0,0,0.027586209724138,0,0,0.055172409448276,0,0,0,0,0,0,0,0,0,0,0,0,0,0,0,0,0,0,0,0,0,0,0,0,0,0,0,0,0,0,0,0,0,0,0,0,0,0,0,0,0,0,0,0,0,0,0,0,0,984.15,1533.15
0,0,0,0.610344763379314,0,0,0.08965516462069,0.148275891103447,0,0,0,0,0.027586208344828,0,0,0.106896593586204,0,0,0,0,0.017241378965517,0,0,0,0,0,0,0,0,0,0,0,0,0,0,0,0,0,0,0,0,0,0,0,0,0,0,0,0,0,0,0,0,0,0,0,0,0,0,0,0,0,0,0,0,930.15,1533.15
0,0,0,0.60719475142442,0,0.088299412936047,0.058866275290698,0.155523287558137,0,0,0,0,0.020712208343023,0,0,0.060683135145349,0,0,0,0,0,0,0,0,0,0,0,0,0.008720929302326,0,0,0,0,0,0,0,0,0,0,0,0,0,0,0,0,0,0,0,0,0,0,0,0,0,0,0,0,0,0,0,0,0,0,0,0,985.15,1533.15
0,0,0,0.613080912874699,0,0,0.085370051792771,0.140791702956626,0,0,0,0,0.032702240686747,0,0,0.118072302479518,0,0,0,0,0,0,0,0,0,0,0,0,0.009982789209639,0,0,0,0,0,0,0,0,0,0,0,0,0,0,0,0,0,0,0,0,0,0,0,0,0,0,0,0,0,0,0,0,0,0,0,0,937.15,1533.15
0,0,0,0.618175532000692,0,0.05183136429855,0.07256391201797,0.172771280995159,0,0,0,0,0,0,0,0.034899796161023,0,0,0,0,0.022460257529372,0,0,0,0,0,0,0,0.0107118188217,0,0,0,0,0,0,0,0,0,0,0,0,0,0,0.016586038175536,0,0,0,0,0,0,0,0,0,0,0,0,0,0,0,0,0,0,0,0,0,1015.15,1563.15
0,0,0,0.59856629521147,0,0.010752689913979,0.086021509311828,0.136200698910394,0,0,0,0,0.007168458942652,0,0,0.143369198853046,0,0,0,0,0.007168458942652,0,0,0,0,0,0,0,0.010752689913979,0,0,0,0,0,0,0,0,0,0,0,0,0,0,0,0,0,0,0,0,0,0,0,0,0,0,0,0,0,0,0,0,0,0,0,0,932.15,1563.15
